Repository: Krisssna/Krishna

File: asphalt-calculator/FAQ.html
FAQ - Advanced Bituminous Calculator

Frequently Asked Questions - Advanced Bituminous Calculator

What is the Advanced Bituminous Calculator?

The Advanced Bituminous Calculator is a comprehensive web-based tool designed to assist engineers, contractors, and planners in estimating costs and quantities for bituminous road construction projects. It aligns with the Department of Roads (DoR) Road and Bridge standards, ensuring calculations reflect industry norms. The calculator handles:
  
  Material Quantity: Calculates required materials and their quantities based on compacted volume and density.

  Material Costs: Calculates total material costs by entering the per unit material cost at site as a whole or in disaggregated form like per unit material cost at source, transportation cost, driver wages, and fuel costs, etc.

  Per Unit Cost at Site: Calculates per unit (e.g., kg, m³) costs at site by providing per unit cost at source, tipper rent per day, driver cost per day, fuel cost, distance (km), and mileage.

  Select Best Tipper-truck: Calculates the best and cost-friendly tipper-truck (6-wheelers or 10-wheelers or any other) for material transportation by comparing the per unit cost at site from both vehicles.

  Select Best Material Sources: If two sources are at different distances and different costs at sources, it calculates and recommends the best cost-friendly sources.

  Production Costs: Calculates the total cost of work including material costs, transportation costs, vehicles and equipment costs, skilled and unskilled worker costs, and all from purchasing material to producing, laying, and finalizing bituminous work.

It provides detailed tables and comparisons to optimize project planning and budgeting.

Why is the Advanced Bituminous Calculator necessary?

This calculator is crucial for:
  
  Cost Accuracy: Prevents budget under/over-estimation with precise calculations

  Compliance: Adheres to DoR standards for regulatory compliance

  Decision-Making: Compares material source costs for economical choices

  Resource Planning: Estimates material/equipment needs accurately

  Time Efficiency: Automates complex, error-prone manual calculations

Prevents project delays, cost overruns, and compliance issues.

What can I do with this calculator?

The calculator offers comprehensive functionality:
  
  Material Estimation: Calculate bitumen, aggregates, sand quantities

  Cost Calculation:
  
  Use Calculate Material Cost per m³

  Input direct unit costs

Production Cost Analysis:
  
  Input equipment rental costs

  Get comprehensive production costs

How does the calculator work?

Three main functional sections:
  
  Material Quantity Estimation:
  
  Input compacted volume (BM/DBM)

  Calculate bitumen (kg), aggregates (m³)

Material Cost Calculation:
  
  Enter source unit costs

  Input transport parameters

Production Cost Analysis:
  
  Input equipment rates/hours

  Calculate total costs

Real-time results update automatically.

What are the key features of the calculator?

Material Calculations

Adjusts for compaction factors

  Displays grand totals

  Multiple material types supported

Transportation Analysis

Compare multiple source locations

  Detailed cost breakdowns

  Fuel efficiency calculations

Production Costs

Equipment cost analysis

  Toggleable sections

  Custom item addition

User Experience

Intuitive interface

  Clear visual indicators

  Responsive design

Compliance Features

DoR standards integration

  Gradation tables

  Specification references

How do I calculate transportation costs per m³?

Follow these steps to calculate transportation costs:
  
  Click "Calculate Material Cost Per m³" to expand the section

Enter values in the appropriate fields:
  
  Material Cost per m³ at Source: Direct input from supplier quotes

  Transportation Parameters:
  
  Tipper specifications (capacity, rental rate)

  Driver costs (daily wage)

  Trip details (distance, expected trips per day)

  Fuel parameters (price, vehicle mileage)

Click "Calculate" to view detailed results

Calculation Formulas:

// Tipper Rent per m³
  Tipper Rent per m³ = Tipper Rent per Day / (Total Trips × Tipper Capacity)
  
  // Driver Cost per m³
  Driver Cost per m³ = Driver Cost per Day / (Total Trips × Tipper Capacity)
  
  // Fuel Cost per m³
  Fuel Cost per m³ = (Round Trip Length × Diesel Price) / (Mileage × Tipper Capacity)

Example Calculation:

Input Values:
  - One Round Trip Length = 20 km
  - Diesel Price = 150 Rs/L
  - Mileage = 2 km/L
  - Tipper Capacity = 7.5 m³
  
  Calculation:
  Fuel Cost per m³ = (20 × 150) / (2 × 7.5) = 200.00 Rs/m³

How is the calculator implemented?

The calculator is built using modern web technologies:
  
  HTML5: Semantic structure for accessibility and SEO

  CSS3: Responsive design with modern styling

  JavaScript: Dynamic calculations and interactive elements

Key Technical Features:

Modular code architecture

  Real-time calculation updates

  Form validation

  Dynamic content generation

What standards does it follow?

The calculator strictly adheres to the 
  Government of Nepal, Department of Roads, STANDARD SPECIFICATIONS FOR Road and Bridge Works, including:
  
  Material quality specifications

  Mix design proportions

  Construction methodologies

  Testing requirements

  Quality control measures

The calculator incorporates the latest amendments (2075) to ensure compliance with current regulations and best practices in road construction.

Can I customize the calculator?

Yes, the calculator offers several customization options:
  
  Material Specifications:
  
  Adjust stone aggregate percentages

  Modify bulk density values

  Customize bitumen content

Production Cost Items:
  
  Add custom equipment items

  Include additional tools

  Modify existing cost items

Transportation Parameters:
  
  Add multiple source locations

  Customize vehicle specifications

  Adjust fuel efficiency factors

Use the 'Add New Item' button in the Production Cost section to include additional equipment or tools.

How can I choose the most cost-effective crusher plant or tipper truck for my project?

The calculator provides a comprehensive comparison tool:
  
  Enter Basic Project Parameters:
  
  Input any value in the Compacted Quantity field

  Click Calculate to expand results

Access Cost Comparison:
  
  Click Calculate Material Cost per m³

  Enter source-specific parameters for each crusher plant

Input Transportation Details:
  
  Material costs at each crusher

  Round trip distances

  Tipper Truck Capacity

  Fuel Cost and mileage per liter

Analyze Results:
  
  View detailed cost breakdowns

  See which source is more economical

  Observe the per unit material cost at site to determine which tipper-truck is cost-friendly if the source is the same.

  Make informed sourcing decisions

The system will clearly indicate which crusher plant costs more per cubic meter, helping you optimize material sourcing and maximize cost savings on your project.

Back to Calculator

File: asphalt-calculator/bc.html
Asphalt Concrete/Bituminous Concrete Specifications

ASPHALT CONCRETE / BITUMINOUS CONCRETE

(1) Scope

  This Clause covers the materials, method of construction and requirements for the construction of Asphalt Concrete / Bituminous concrete.

  This work shall consist of construction of Bituminous Concrete, for use in wearing and profile corrective courses. This work shall consist of construction in a single layer of bituminous concrete on a previously prepared bituminous bound surface. A single layer shall be 30 mm/40 mm/50 mm thick.

(2) Material

(a) Bitumen

  The bitumen shall be viscosity grade paving bitumen complying with the Indian Standard Specification IS: 73, modified bitumen complying with IS: 15462 or as otherwise specified in the Contract.

(b) Coarse Aggregates

  The coarse aggregates shall be generally as specified in Clause 1307 (2), except that the aggregates shall satisfy the physical requirements of Table 13.32 and where crushed gravel is proposed for use as aggregate, not less than 95 percent by weight of the crushed material retained on the 4.75 mm sieve shall have at least two fractured faces.

Table 13.32: Physical Requirements for Coarse Aggregate for Bituminous Concrete

Property	Test	Specification	Method of Test	

Cleanliness (dust)	Grain size analysis	Max 5% passing 0.075 mm sieve	IS:2386 Part I	

Particle shape	Combined Flakiness and Elongation Indices	Max 35%	IS:2386 Part I	

Strength	Los Angeles Abrasion Value or Aggregate Impact Value	Max 30%
Max 24%	IS:2386 Part IV	

Durability	Soundness either: Sodium Sulphate or Magnesium Sulphate	Max 12%
Max 18%	IS:2386 Part V	

Polishing	Polished Stone Value	Min 55	BS:812-114	

Water Absorption	Water Absorption	Max 2%	IS:2386.Part Ill	

Stripping	Coating and Stripping of Bitumen Aggregate Mix	Minimum retained coating 95%	IS: 6241	

Water Sensitivity	Retained Tensile Strength*	Min 80%	AASHTO 283	

* If the minimum retained tensile test strength falls below 80 percent, use of anti-stripping agent is recommended to meet the requirement.

(c) Fine Aggregates

  The fine aggregates shall be all as specified in Clause 1308 (2) (c)

(d) Filler

  Filler shall be as specified in Clause 1308 (2) (d).

(e) Aggregate Grading and Binder Content

  When tested in accordance with IS: 2386 Part 1 (Wet grading method), the combined grading of the coarse and fine aggregates and filler shall fall within the limits shown in Table 13.33. The grading shall be as specified in the Contract.

Table 13.33: Composition qty. Bituminous Concrete Pavement Layers

Grading	1	2	

19 mm	13.2 mm	

Nominal aggregate size*	19 mm	13.2 mm	

Layer thickness	50 mm	30-40 mm	

IS Sieve (mm) Cumulative % by weight of total aggregate passing	

45			

37.5			

26.5	100		

19	90-100	100	

13.2	59-79	90-100	

9.5	52-72	70-88	

4.75	35-55	53-71	

2.36	28-44	42-58	

1.18	20-34	34-48	

0.6	15-27	26-38	

0.3	10-20	18-28	

0.15	5-13	12-20	

0.075	2-8	4-10	

Bitumen content % by mass of total mix	Min 5.2*	Min 5.4**	

Notes:

  * The nominal maximum particle size is the largest specified sieve size up on which any of the aggregate is retained.

  ** Corresponds to specific gravity of aggregate being 2.7. In case aggregate have specific gravity more than 2.7, the minimum bitumen content can be reduced proportionately. Further the region where highest daily mean air temperature is 30°C or lower and lowest daily air temperature is -10°C or lower, the bitumen content may be increased by 0.5 percent.

(3) Mix Design

(a) Requirements for the Mix

  Clause 1308 (3) (a) shall apply.

(b) Binder Content

  Clause 1308 (3) (b) shall apply.

(c) Job Mix Formula

  Clause 1308 (3) (c) shall apply.

(d) Plant Trials - Permissible Variation in Job Mix Formula

  The requirements for plant trials shall be as specified in Clause 1308 (3) (d), and permissible limits for variation as given in Table 13.34

Table 13.34: Permissible Variations in Plant Mix from the Job Mix Formula

Description	Permissible Variation	

Aggregate passing 19 mm sieve or larger	±7%	

Aggregate passing 13.2 mm, 9.5 mm	±6%	

Aggregate passing 4.75 mm	±5%	

Aggregate passing 2.36 mm, 1.18 mm, 0.6 mm	±4%	

Aggregate passing 0.3 mm, 0.15 mm	±3%	

Aggregate passing 0.075 mm	±1.5%	

Binder content	± 0.3%	

Mixing temperature	± 10°C	

(e) Laying Trials

  The requirements for laying trials shall be as specified in Clause 1308. (3) (.e). The compacted layers of bituminous concrete (BC) shall have a minimum field density equal to or more than 92 percent of the average theoretical maximum specific gravity (Gmm) obtained on the day of compaction in accordance with ASTM 02041.

(4) Construction Operations

(a) Weather and Seasonal Limitations

  The provisions of Clause 1301 (5) shall apply.

(b) Preparation of Base

  The surface on which the bituminous concrete is to be laid shall be prepared in accordance with Section 1200 and 1100 as appropriate, or as directed by the Engineer. The surface shall be thoroughly swept clean by mechanical broom and dust removed by compressed air. In locations where a mechanical broom cannot get access, other approved methods shall be used as directed by the Engineer.

(c) Geosynthetics

  Where Geosynthetics are specified in the Contract, this shall be in accordance with the requirements stated in Clause 3111.

(d) Stress Absorbing Layer

  Where a stress absorbing layer is specified in the Contract, this shall be applied in accordance with the requirements of relevant specification.

(e) Tack Coat

  The provisions as specified in Clause 1302 shall apply.

(f) Mixing and Transportation of the Mix

  The provisions as specified in Section 1200 shall apply.

(g) Laying

  The general provisions of Clauses 1301 shall apply, as modified by the approved laying trials

(h) Compaction

  The general provisions of Clauses 1301 shall apply, as modified by the approved laying trials.

(5) Opening to Traffic

  Provisions in Clause 1307 (4) shall apply.

(6) Surface Finish and Quality Control

  The surface finish of the completed construction shall conform to the requirements of Section 1100. All materials and workmanship shall comply with the provisions set out in Section 600 of these Specifications.

(7) Arrangements for Traffic

  During the period of construction, arrangements for traffic shall be made in accordance with the provisions of Clause 104.

(8) Measurement

  Asphalt concrete/ Bituminous concrete of specified grading in contract document shall be measured as finished work either in cubic meters, tons or by the square meter at a specified thickness as indicated in the Contract drawings, or documents, or as otherwise directed by the Engineer.

(9) Payment

  Asphalt concrete/ Bituminous concrete shall be paid as per contract unit rate which shall be the full and final compensation for the cost of compliance of all requirements of Clauses 1301 and 1309 in addition to those specified in Clause 112.

Source: DOR STANDARD SPECIFICATIONS FOR ROAD AND BRIDGE WORKS 2073 WITH AMENDMENT 2075

File: asphalt-calculator/bm.html
Bituminous Macadam Specifications

BITUMINOUS MACADAM

(1) Scope

  This Clause comprises all the general requirements for bituminous Macadam. This work shall consist of construction in a single course having 50 mm to 100 mm thickness or in multiple courses of compacted crushed aggregates premixed with a bituminous binder on a previously prepared base to the requirements of these Specifications.

  Since then, Bituminous macadam is an open-graded mix, there is a potential that it may trap water or moisture vapour within the pavement system. Therefore, adjacent layer (shoulders) shall have proper drainage quality to prevent moisture-induced damage to the BM.

(2) Materials

(a) Bitumen

  The bitumen shall be viscosity graded paving bitumen complying with Indian Standard Specification for paving bitumen, IS: 73 or as specified in the Contract. The type and grade of bitumen to be used would depend upon the climatic conditions and the traffic. Guidelines for selection of bitumen are given in Table 13.1.

(b) Coarse Aggregates

  The coarse aggregates shall consist of crushed rock, crushed gravel or other hard material retained on· 2.36 mm sieve. It shall be clean, hard, durable and cubical shape, free from dust and soft organic and other deleterious substances. The aggregate shall satisfy the physical requirements specified in Table 13.24 Where crushed gravel is proposed for use as aggregate, not less than 90 percent by weight of the crushed material retained on 4. 75 mm sieve shall have at least two fractured faces resulting from crushing operation. Before approval of the source, the aggregates shall be tested for stripping. Where the Contractor's selected sources of aggregates have poor affinity for bitumen, as a condition for the approval of that source, the bitumen shall be treated with approved anti-stripping agents, as per the manufacturer's recommendations, without additional payment.

Table 13.24: Physical Properties of Coarse Aggregate

Property	Test	Requirement	Test method	

Cleanliness	Grain size analysis	Max. 5% passing 0.075 micron	IS:2386 Part I	

Particle shape	Combined Flakiness and Elongation Indices	Max. 35%	IS:2386 Part I	

Strength	Los Angeles Abrasion Value or Aggregate Impact Value	Max. 40%
Max. 30%	IS:2386 Part IV
IS:2386 Part IV	

Durability	Soundness (Sodium or Magnesium)	Sodium Sulphate
Magnesium Sulphate
5 cycles
Max. 12%
Max. 18%	IS:2386 Part V
IS:2386 Part V	

Water absorption	Water absorption	Max. 2%	IS:2386 Part Ill	

Stripping	Coating and Stripping of Bitumen Aggregate	Min. Retained Coating 95%	IS:6241	

Water sensitivity	Retained Tensile strength*	Min. 80%	AASHTO 283	

* If the minimum retained tensile strength falls below 80 percent, use of anti-stripping agent is recommended to meet the minimum requirement.

(c) Fine Aggregates

  Fine aggregates shall consist of crushed or naturally occurring mineral material, or a combination of two, passing 2.36 mm sieve and retained on 75 micron sieve. It shall be clean, hard, durable, and free from dust and soft organic and other deleterious substances. Natural sand shall not be used in the binder course.

(d) Aggregate Grading and Binder Content

  The combined grading of the coarse aggregates and fine aggregates, when tested in accordance with IS: 2386 Part 1, wet sieving method, shall conform to limits given in Table 13.25. The type and quantity of bitumen and appropriate thickness shall confirm to limit given in Table 13.25.

(e) Proportioning of Material

  The combined aggregate grading shall not vary from the lower limit on one sieve to the higher limit on the adjacent sieve to avoid gap grading. The aggregate may be proportioned and blended to produce a uniform mix complying with the requirements in Table 13.25. The binder content shall be within a tolerance of± 0.3 percent by weight of total mix when individual specimens are taken for quality control tests in accordance with the provisions of Table 5.2.

Table 13.25: Aggregate Grading and Bitumen Content

Grading	1	2	

40 mm	19 mm	

Nominal maximum aggregate size *	40 mm	19 mm	

Layer thickness	80-100 mm	50-75 mm	

IS Sieve size (mm) Cumulative % by weight of total aggregate passing	

45	100		

37.5	90-100		

26.5	75-100	100	

19		90-100	

13.2	35-61	56-88	

4.75	13-22	16-36	

2.36	4-19	4-19	

0.3	2-10	2-10	

0.075	0-8	0-8	

Bitumen content % by mass of total mix	3.3**	3.4**	

* Nominal maximum aggregate size is the largest specified sieve size upon which any of the aggregate material is retained.

  ** Corresponds to specific gravity of the Aggregate being 2.7. In case aggregates have specific gravity more than 2.7, bitumen content can be reduced proportionately. Further, for regions where highest daily mean air temperature is 30°C or lower and lowest daily mean air temperature is -10°C or lower, the bitumen content may be increased by 0.5 percent.

(3) Construction Operation

(a) Weather and Seasonal Limitations

  Clause 1301 (5) shall apply.

(b) Preparation of the Base

  The base on which bituminous macadam is to be laid shall be prepared, shaped and compacted to the required profile in accordance with Clauses 1101 as appropriate, and a prime coat, shall be applied in accordance with Clause 1302 where specified, or as directed by the Engineer. The surface shall be thoroughly swept clean by a mechanical broom, and the dust removed by compressed air. In locations where mechanical broom cannot get access, other approved methods shall be used as directed by the Engineer.

(c) Tack Coat

  A tack coat in accordance with Clause 1302 shall be applied as required under the Contract or as directed by the Engineer.

(d) Mixing and Transportation of the Mix

  The provisions of Clauses 1301 shall apply.

(e) Laying

  The provisions of Clause 1301 shall apply

(f) Compaction

  Compaction shall be carried out in accordance with the provisions of Clauses 1301 Rolling shall be continued until the specified density is achieved, or where no density is specified, until there is no further movement under the roller. The required frequency of testing is defined in Table 5.2.

(4) Surface Finish and Quality Control of Work

  The surface finish of the completed construction shall conform to the requirements of Section 1100. For control of the quality of materials and the works carried out, the relevant provisions of Section 600 shall apply.

(5) Protection of the Layer

  The bituminous macadam shall be covered with either the next pavement course or wearing course, as the case may be, within a maximum of forty-eight hours. If there is to be any delay, by the Contractor the course shall be covered by a seal coat before opening to any traffic. The seal coat in such cases shall be considered incidental to the work and shall not be paid for separately.

(6) Arrangements for Traffic

  During the period of construction, arrangements for traffic shall be made in accordance with the provisions of Clause 112.

(7) Measurement

  Bituminous macadam shall be measured as finished work in cubic meters, or by weight in metric· tons, where used as regulating course, or square meters at the specified thickness as indicated in the Contract or shown on the drawings, or as otherwise directed by the Engineer.

(8) Payment

  Bituminous Macadam shall be paid as per contract unit rate which shall be the full and final compensation for the cost of compliance of all rrequirements of Clauses 1301 and 1307 in addition to those specified in Clause 112

Source: DoR STANDARD SPECIFICATIONS FOR ROAD AND BRIDGE WORKS 2073 With amendment 2075

File: asphalt-calculator/dbm.html
Dense Bituminous Macadam Specifications

DENSE BITUMINOUS MACADAM

(1) Scope

  The specification describes the design and construction procedure for Dense Bituminous Macadam, (DBM), for use mainly, but not exclusively, in base/binder and profile corrective courses. The work shall consist of construction in a single or multiple layers of DBM on a previously prepared base or sub-base. The thickness of a single layer shall be 50 mm to 100 mm.

(2) Materials

(a) Bitumen

  The bitumen shall be viscosity grade paving bitumen complying with the Indian Standard Specification IS: 73, modified bitumen complying with IS 15462 or as otherwise specified in the Contract.

  The type and grade of bitumen to be used shall be specified in the Contract.

(b) Coarse Aggregates

  The coarse aggregates shall consist of crushed rock, crushed gravel or other hard material retained on 2.36 mm sieve. They shall be clean, hard, and durable, of cubical shape, free from dust and soft or friable matter, organic or other deleterious substances.

  Where the Contractor's selected source of aggregates has poor affinity for bitumen, the Contractor shall produce test results that with the use of anti-stripping agents, the stripping value is improved to satisfy the specification requirements. The Engineer may approve such a source and as a condition for the approval of that source, the bitumen shall be treated with an approved anti-stripping agent, as per the manufacturer's recommendations, at the cost of the Contractor. The aggregates shall satisfy the requirements specified in Table 13.26

  Where crushed gravel is proposed for use as aggregate, not less than 90 percent by weight of the crushed material retained on the 4.75 mm sieve shall have at least two fractured faces.

Table 13.26: Physical Requirements for Coarse Aggregate for Dense Bituminous Macadam

Property	Test	Specification	Method of Test	

Cleanliness (dust)	Grain size analysis	Max 5% passing 0.075 mm sieve	IS:2386 Part I	

Particle shape	Combined Flakiness and Elongation Indices*	Max 35%	IS:2386 Part I	

Strength	Los Angeles Abrasion Value or Aggregate Impact Value	Max 35%
Max 27%	IS:2386 Part IV	

Durability	Soundness either: Sodium Sulphate or Magnesium Sulphate	Max 12%
Max 18%	IS:2386 Part V	

Water Absorption	Water Absorption	Max2%	IS:2386 Part Ill	

Stripping	Coating and Stripping of Bitumen Aggregate Mix	Minimum retained coating 95%	IS:6241	

Water Sensitivity	Retained Tensile Strength**	Min. 80%	AASHTO 283	

* To determine this combined proportion, the flaky stone from a representative sample should first be separated out. Flakiness index is weight of flaky stone metal divided by weight of stone sample. Only the elongated particles are separated out from the remaining (non-flaky) stone metal. Elongation index is weight of elongated particles divided by total non-flaky particles. The values of flakiness index and elongation index so found are added up.

  ** If the minimum retained tensile test strength falls below 80 percent, use of anti-stripping agent is recommended to meet the requirement.

(c) Fine Aggregates

  Fine aggregates shall consist of crushed or naturally occurring mineral material, or a combination of the two, passing the 2.36 mm sieve and retained on the 75-micron sieve. These shall be clean, hard, durable, dry and free from dust, and soft or friable matter, organic or other deleterious matter. Natural sand shall not be allowed in binder courses. However, natural sand up to 50 percent of the fine aggregate may be allowed in base courses. The fine aggregate shall have a sand equivalent value of not less than 50 when tested in accordance with the requirement of IS: 2720 (Part 37). The plasticity index of the fraction passing the 0.425 mm sieve shall not exceed 4, when tested in accordance with IS: 2720 (Part 5).

(d) Filler

  Filler shall consist of finely divided mineral matter such as rock dust, hydrated lime or cement approved by the Engineer. The filler shall be graded within the limits indicated in Table 13.27.

  The filler shall be free from organic impurities and have a plasticity Index not greater than 4. The Plasticity index requirement shall not apply if filler is cement or lime.

  Where the aggregates fail to meet the requirements of the water sensitivity test in Table 13.26, then 2 percent by total weight of aggregate, of hydrated lime shall be used and percentage of fine aggregate reduced accordingly.

Table 13.27: Grading Requirements for Mineral Filler

IS sieve (mm)	Cumulative Percent Passing by Weight of Total Aggregate	

0.6	100	

0.3	98-100	

0.075	85.-100	

(e) Aggregate Grading and Binder Content

  (i)

  When tested in accordance with IS:2386 Part 1 (wet sieving method), the combined grading of the coarse and fine aggregates and filler for the particular mixture shall fall within the limits given in Table 13.28 for grading 1 or 2 as specified in the Contract. To avoid gap grading, the combined aggregate gradation shall not vary from the lower limit on one sieve to higher limit on the adjacent sieve.

Table 13.28: Composition of Dense Graded Bituminous Macadam

Grading	1	2	

35.5 mm	26.5 mm	

Nominal aggregate size*	35.5 mm	26.5 mm	

Layer thickness	75-100	50-75	

IS Sieve (mm) Cumulative % by weight of total aggregate passing	

45	100		

37.5	95-100	100	

26.5	63-93	90-100	

19		71-95	

13.2	55-75	56-80	

9.5			

4.75	38-54	38-54	

2.36	28-42	28-42	

1.18			

0.6			

0.3	7-21	7-21	

0.15			

0.075	2-8	2-8	

Bitumen content % by mass of total mix	Min 4.0**	Min 4.5**	

* The nominal maximum particle size is the largest specified sieve size upon which any of the aggregate is retained.

  ** Corresponds to specific gravity of aggregates being 2.7. In case aggregate have specific gravity more than 2.7, the minimum bitumen content can be reduced proportionately. Further the region where highest daily mean air temperature is 30°C or lower and lowest daily air temperature is -10°C or lower, the bitumen content may be increased by 0.5 percent.

(ii)

  Bitumen content indicated in Table 13.28 is the minimum quantity. The quantity shall be determined in accordance with sub Clause (3) below.

(3) Mix Design

  The bitumen content required shall be determined following the Marshall Mix design procedure contained in Asphalt Institute Manual MS-2.

  The Fines to Bitumen (F/B) ratio by weight of total mix shall range from 0.6 to 1.2.

(a) Requirements for the Mix

  Apart from conformity with the grading and quality requirements (or individual ingredients, the mixture shall meet the requirements set out in Table 13.29.

Table 13.29: Requirements for Dense Graded Bituminous Macadam

Properties	Viscosity Grade Paving Bitumen	Modified bitumen	Test Method	

Hot climate	Cold climate	

Properties	75 blows on each face of the specimen	

Minimum stability (kN at 60°C)	9.0	12.0	10.0	AASHTO T245	

Marshall flow (mm)	2-4	2.5-4	3.5-5	AASHTO T245	

Marshall Quotient (Stability/Flow)	2-5	2.5-5	MS-2 and ASTM 02041	

% air voids	3-5		

% Voids Filled with Bitumen (VFB)	65-75		

Coating of aggregate particle	95% Minimum	IS:6241	

Tensile Strength ratio	80% Minimum	AASHTO T 283	

% Voids in Mineral Aggregate (VMA)	Minimum percent voids in mineral aggregate (VMA) are set out in Table 13.30		

(b) Binder Content

  The binder content shall be optimized to achieve the requirements of the mix set out in Table 13.29. The binder content shall be selected to obtain 4 percent air voids in the mix design. The Marshall method for determining the optimum binder content shall be adopted as described in the Asphalt Institute Manual MS-2.

  Where maximum size of the aggregate is more than 26.5 mm, the modified Marshall method using 150 mm diameter specimen described in MS-2 and ASTM D 5581 shall be used. This method requires modified equipment and procedures. When the modified Marshall test is used, the specified minimum stability values in Table 13.29 shall be multiplied by 2.25, and the minimum flow shall be 3 mm.

Table 13.30: Minimum Percent Voids In Mineral Aggregate (VMA)

Nominal Maximum Particle Size (mm)	Minimum VMA Percent Related to Design Percentage Air voids	

3.0	4.0	5.0	

26.5	11.0	12.0	13.0	

37.5	10.0	11.0	12.0	

Note: Interpolate minimum voids in the mineral aggregate (VMA) for designed percentage air voids values between those listed.

(c) Job Mix Formula

  The Contractor shall submit to the Engineer for approval at least 21 days before the start the work, the job mix formula proposed for use in the works, together with the following details:

Source and location of all materials;

  Proportions of all materials expressed as follows:
  
  Binder type, and percentage by weight of total mix;

  Coarse aggregate/Fine aggregate/Mineral filler as percentage by weight of total aggregate including mineral filler;

A single definite percentage passing each sieve for the mixed aggregate;

  The individual grading of the individual aggregate fraction, and the proportion of each in the combined grading;

  The results of mix design such as maximum specific gravity of loose mix (Gmm), compacted specimen densities, Marshall stability flow, air voids, VMA, VFB and related graphs and test results of AASHTO T 283 Moisture susceptibility test;

  Where the mixer is a batch mixer; the individual weights of each type of aggregate, and binder per batch;

  Test results of physical characteristics of aggregates to be used;

  Mixing temperature and compacting temperature.

While establishing the job mix formula, the Contractor shall ensure that it is based on a correct and truly representative sample of the materials that will actually be used in the work and that the mix and its different ingredients satisfy the physical and strength requirements of these Specifications. Approval of the job mix formula shall be based on independent testing by the Engineer for which samples of all ingredients of the mix shall be furnished by the Contractor as required by the Engineer.

  The approved job mix formula shall remain effective unless and until a revised Job Mix Formula is approved. If a change in the source of materials be proposed, a new job mix formula shall be forwarded by the Contractor to the Engineer for approval before the placing of the material.

(d) Plant Trials - Permissible Variation in Job Mix Formula

  Once the laboratory job mix formula is approved, the Contractor shall carry out plant trials to establish that the plant can produce a uniform mix conforming to the approved job mix formula. The permissible variations of the individual percentages of the various ingredients in the actual mix from the job mix formula to be used shall be within the limits as specified in Table 13.31 and shall remain within the gradation band. These variations are intended to apply to individual specimens taken for quality control tests in accordance with Section 500.

Table 13.31: Permissible Variations in the Actual Mix from the Job Mix Formula

Description	Base/binder Course	

Aggregate passing 19 mm sieve or larger	± 8%	

Aggregate passing 13.2 mm, 9.5 mm	±7%	

Aggregate passing 4.75 mm	±6%	

Aggregate passing 2.36 mm, 1.18 mm, 0.6 mm	±5%	

Aggregate passing 0.3 mm, 0.15 mm	±4%	

Aggregate passing 0.075 mm	±2%	

Binder content	± 0.3%	

Mixing temperature	± 10°C	

(e) Site trials

  Once the plant trials have been successfully completed and approved, the Contractor shall carry out laying trials, to demonstrate that the proposed mix can be successfully laid and compacted all in accordance with Clause 1301.

  The laying trial shall be carried out on a suitable area which is not to form part of the works. The area of the laying trials shall be a minimum of 100 sq.m of construction similar to that of the project road, and it shall be in all respects, particularly compaction, the same as the project construction, on which the bituminous material is to be laid.

  The Contractor shall previously inform the Engineer of the proposed method for laying and compacting the material. The plant trials shall then establish if the proposed laying plant, compaction plant, and methodology is capable of producing satisfactory results.

  The density of the finished paving layer shall be determined by taking cores, no sooner than 24 hours after laying, or by other approved method. The compacted layers of Dense Graded Bituminous Macadam (DBM) shall have a minimum field density equal to or more than 92% of the density based on theoretical maximum specific gravity (Gmm) obtained on the day of compaction in accordance with ASTM D 2041.

  Once the laying trials have been approved, the same plant and methodology shall be applied to the laying of the material on the project, and no variation of either shall be acceptable, unless approved in writing by the Engineer, who may at his discretion require further laying trials.

(4) Construction Operations

(a) Weather and Seasonal Limitations

  The provisions of Clause 1301 (5) shall apply.

(b) Preparation of Base

  The base on which Dense Graded Bituminous Material is to be laid shall be cleaned off all loose materials and foreign matter with mechanical brooms or by other approved methods. Any defect of the surface shall be made good no bituminous mix shall be laid until the surface has been approved by the Engineer.

(c) Geo synthetics

  Where Geo synthetics are specified in the Contract, this shall be in accordance with the requirements stated in Clause 3111

(d) Stress Absorbing Layer

  Where a stress absorbing layer is specified in the Contract, this shall be applied in accordance with the requirements of crack prevention courses.

(e) Prime Coat

  Where the material on which the dense bituminous macadam is to be laid is other than a bitumen bound layer, a prime coat shall be applied, as specified, in accordance with the provisions of Clause 1302, or as directed by the Engineer.

(f) Tack Coat

  Where the material on which the dense bituminous macadam is to be laid is either bitumen bound layer or primed granular layer, tack coat shall be applied, as specified, in accordance with the provisions of Clause 1302, or as directed by the Engineer.

(g) Mixing and Transportation of the Mix

  The provisions as specified in Clauses 1301 shall apply. Clause 1301 gives the mixing, laying and rolling temperature for dense mixes using Paving bitumen. In case of modified bitumen, the temperature of mixing and compaction shall be higher than the mix with viscosity grade bitumen. The exact temperature depends upon the type and amount of modifier used and shall be adopted as per the recommendations of the manufacturer. In order to have uniform quality, the plant shall be calibrated from time to time.

(h) Laying

  The provisions of Clauses 1301 shall apply.

(i) Compaction

  The general provisions of Clauses 1301 shall apply, as modified by the approved laying trials. The compaction process shall be carried out by the same plant, and using the same method, as approved in the laying trials, which may be varied only with the express approval of the Engineer in writing.

(5) Opening to Traffic

  It shall be ensured that the traffic is not allowed without the approval of the Engineer in writing, on the surface until the dense bituminous layer has cooled to the ambient temperature.

(6) Surface Finish and Quality Control of Work

  The surface finish of the completed construction shall conform to the requirements of Clause 1100. All materials and workmanship shall comply with the provisions. Set out in Section 600 of these Specifications.

(7) Arrangements for Traffic

  During the period of construction, arrangements for traffic shall be made in accordance with the provisions of Clause 104.

(8) Measurement

  Dense Bituminous Macadam shall be measured as finished work either in cubic meters, tons or by the square meter at a specified thickness as indicated in the Contract drawings, or documents, or as otherwise directed by the Engineer.

(9) Payment

  Dense Graded Bituminous Macadam shall be paid as per contract unit rate which shall be the full and final compensation for the cost of compliance of all requirements of Clauses 1301 and 1308 in addition to those specified in Clause 112.

Source: DOR STANDARD SPECIFICATIONS FOR ROAD AND BRIDGE WORKS 2073 WITH AMENDMENT 2075

File: asphalt-calculator/pmc.html
Open-Graded Premix Surfacing Specifications

Open-Graded Premix Surfacing

A. Open-Graded Premix Surfacing using Viscosity Grade Paving Bitumen

(1) Scope

  This work shall consist of preparation, laying and compaction of an open-graded premix surfacing material of 20 mm thickness composed of small-sized aggregate premixed with bituminous binder on a previously prepared base, in accordance with the requirements of these Specifications to serve as a wearing course.

(2) Materials

  (a) Binder

  The binder shall be viscosity grade bitumen of a suitable grade as specified in the Contract, or as directed by the Engineer, and satisfying the requirements of IS: 73. For selection of grade of bitumen guidance may be taken from Table 13-1.

(b) Aggregates

  The aggregates shall conform to Clause 1307 (2) except that the water absorption shall be limited to a maximum of 1 percent. The Polished Stone Value, shall not be less than 55, when tested as per BS: 812-114.

(c) Proportioning of Material

  The materials shall be proportioned in accordance with Table 13.36.

Table 13.36: Quantities of Materials Required for 10 m² of Road Surface for 20 mm Thick Open-graded Premix Surfacing
  
  Material	Quantity	

Aggregates	

a) Nominal Stone size 13.2 mm (passing 22.4 mm sieve and retained on 11.2 mm sieve)	0.18 m³	

b) Nominal Stone size 11.2 mm (passing 13.2 mm sieve and retained on 5.6 mm sieve)	0.09 m³	

Total	0.27 cum	

Binder	

a) For 0.18 m³ of 13.2 mm nominal size stone of 52 kg bitumen per m³	9.5 kg	

b) For 0.09 m³ of 11.2 mm nominal size stone of 56 kg bitumen per m³	5.1 kg	

Total	14.6 kg	

(3) Construction Operations

  (a) Weather and Seasonal Limitations

  Clause 1301 (5) shall apply.

(b) Preparation of Surface

  The underlying surface on which the bituminous surfacing is to be laid shall be prepared, shaped and conditioned to the specified lines, grade and cross-section in accordance with Clause 1100. A prime coat where needed shall be applied in accordance with Clause 1302 as directed by the Engineer.

(c) Tack Coat

  A tack coat complying with Clause 1302, shall be applied over the base preparatory to laying of the surfacing.

(d) Preparation of Premix

  Hot mix plant of appropriate capacity and type shall be used for the preparation of the mix material. The hot mix plant shall have separate dryer arrangement for heating aggregate. The temperature of the binder and aggregate at the time of mixing, laying and compaction shall be in conformity with the temperature given in Table 13-5. The difference in temperature between the binder and aggregate shall at no time exceed 14°C. Mixing shall be thorough to ensure that a homogeneous mix is obtained in which all particles of the aggregates are coated uniformly. The mix shall be immediately transported from the mixer to the point of use in suitable vehicles or hand barrows. The vehicles employed for transport shall be clean and the mix being transported covered in transit if so directed by the Engineer.

(e) Spreading and Rolling

  The pre mixed material shall be spread on a previously prepared base by a paver or as directed by the Engineer to the desired thickness, grades and cross fall (camber). The cross-fall shall be checked by means of camber boards and irregularities levelled out. Excessive use of blades or rakes shall be avoided. As soon as sufficient length of bituminous material has been laid, rolling shall commence with 8-10 ton rollers, smooth wheel tandem type or other approved equipment. Rolling shall begin at the edge and progress towards the centre longitudinally, except that on super elevated and uni-directional cambered portions, it shall progress from the lower to upper edge parallel to the centre line of the pavement. When the roller has passed over the whole area once, any high spots or depressions, which become apparent, shall be corrected by removing or adding premixed materials. Rolling shall then be continued until the entire surface has been rolled and all the roller marks eliminated. In each pass of the roller the preceding track shall be overlapped uniformly by at least one third width. The roller wheels shall be kept damp to prevent the premix from adhering to the wheels. In no case shall fuel/lubricating oil be used for this purpose. Excess use of water for this purpose shall also be avoided. Rollers shall not stand on newly laid material. Rolling operations shall be completed in every respect before the temperature of the mix falls below the rolling temperature indicated in Table 13-5.

(f) Seal Coat

  A seal coat conforming to specification of the type specified in the Contract shall be applied to the surface immediately after laying the surfacing.

(4) Opening to Traffic

  No traffic shall be allowed on the road until the seal coat has been laid. In the case of Type B seal coat, traffic may be allowed soon after final rolling when the premixed material has cooled down to the surrounding temperature. In the case of Type A seal coat, traffic shall not be permitted to run on any newly sealed area until the following day. In special circumstances, however, the Engineer may open the road to traffic immediately after rolling, but in such cases traffic shall be rigorously limited to 20 km per hour until the following day.

(5) Surface Finish and Quality Control of Work

  The surface finish of construction shall conform to the requirements of Clause 1100. For control of the quality of materials and the works carried out, the relevant provisions of Section 500 shall apply.

(6) Arrangements for Traffic

  During the period of construction, arrangements for traffic shall be made in accordance with the provisions of Clause 104.

(7) Measurement

  Open graded premix surfacing shall be measured as finished work, for the area instructed to be covered, in square meters.

(8) Payment

  Open-graded premix surfacing shall be paid as per contract unit rate which shall be the full and final compensation for the cost of compliance of all requirements of Clauses 1301 and 1311 in addition to those specified in Clause 112.

B. Open Graded Premix Surfacing Using Cationic Bitumen Emulsion

(1) Scope

  This work shall consist of the preparation, laying and compaction of an open graded premix surfacing of 20 mm thickness composed of small-sized aggregate premixed with a cationic bitumen emulsion on a previously prepared surface, in accordance with the requirements of these Specifications to serve as a wearing course.

(2) Materials

  (a) Binder

  The binder for Premix wearing course shall be Cationic Bitumen emulsion of Medium Setting (MS) grade complying with IS: 8887 or as specified in the Contract.

(b) Aggregate

  The requirements of Clause 1307 (2) shall apply.

(3) Proportioning of Materials

  The materials shall be proportioned as per quantities given in Tables 13.37.

Table 13-37: Quantities of Aggregate for 10 sq. m Area
  
  Aggregates	Quantity	

a) Coarse aggregate nominal 13.2 mm size, passing IS 22.4 mm sieve and retained on IS 11.2 mm sieve	0.18 m³	

b) Coarse aggregate nominal 11.2 mm size; passing IS 13.2 mm sieve and retained on IS 5.6 mm sieve	0.09 m³	

Binder	20 to 23 kg	

(4) Construction Operations

  (a) Weather and Seasonal Limitations

  Clause 1301 (5) shall apply except that the minimum air temperature for laying shall be 10°C. Cationic bitumen emulsions shall not normally be stored below 0°C.

(b) Preparation of Surface

  The underlying surface on which the bituminous surfacing is to be laid shall be prepared, shaped and conditioned to the specified lines, grade and cross-section in accordance with Clause 1100. A prime coat where needed shall be applied in accordance with Clause 1302 as directed by the Engineer.

(c) Preparation of Binder

  Before opening, the cationic bitumen emulsion drums shall be rolled at a slow speed, to and fro at least 5 times, for a distance of about 10 meters, to distribute any storage sedimentation.

(d) Tack Coat

  A tack coat complying with Clause 1302, shall be applied over the surface preparatory to laying of the surfacing where specified in the Contract, as directed by the Engineer.

(e) Preparation of Premix

  Premixing of cationic bitumen emulsion and aggregates can be carried out in a suitable mixer such as cold mixing plant as per IS: 5435 (Revised) or concrete mixer or by pay loaders in exceptional cases where approved by the Engineer. Where specified in the Contract, continuous mixing operation shall be done either in batch or continuous hot mix plant suitable for emulsion mixes. When using concrete mixer for preparing the premix, 0.135 cu.m (0.09 cu.m of 13.2 mm size and 0.045 cu.m of 11.2 mm size) of aggregates per batch shall be used. This quantity will be for 5 sq.m of road surface with 20 mm average thickness. The aggregates required for one batch shall be prepared adjacent to the mixer. The coarse aggregate of 13.2 mm size shall be placed into the mixer followed by 5 to 6.5 kg of Cationic bitumen emulsion and then the 11.2 mm size aggregate shall be added, followed by 5 to 6.5 kg of Cationic bitumen emulsion. After the materials have been mixed thoroughly, the mix shall be immediately transported to the laying site in suitable vehicles. Too much mixing shall be avoided.

(f) Spreading and Rolling

  The premixed cationic bitumen emulsion and aggregates shall be spread uniformly by a paver within 10 minutes of applying the tack coat. All levelling, raking etc. shall be completed within 20 minutes of the time of mixing. The mix shall be spread uniformly to the desired thickness, grades and cross fall (camber). The cross fall shall be checked by means of camber boards and irregularities levelled out. Too much raking is to be avoided. The rolling shall start immediately after laying the premix. A smooth wheeled tandem roller of 8-10 tons shall be used, unless other compaction methods are approved by the Engineer, based on the results of laying trials, if necessary. While rolling, wheels of roller shall be clean and kept moist to prevent the premix from adhering to the wheels. In no case shall fuel/lubricating oil be used for this purpose. Use of water for this purpose shall be strictly limited to an absolute minimum. Rolling shall commence at the edges and progress towards the centre longitudinally except in the case of super elevated and unidirectional cambered sections where rolling shall be carried out from the lower edge towards the higher edge parallel to the centre line of the road. After one pass of roller over the whole area, depressions or uncovered spots shall be corrected by adding premix material. Rolling shall be continued until the entire surface has been rolled, to maximum compaction and all the roller marks eliminated. In each pass of the roller, the preceding track shall be overlapped uniformly by at least one-third width. Roller(s) shall not stand on newly laid material. Joints, both longitudinal and transverse to the road sections laid and compacted earlier, shall be cut vertically to their full depth so as to expose fresh surface which shall be painted with a thin coat of binder before the new mix is laid.

(5) Seal Coat

  A seal coat, conforming to relevant specification, as specified in the Contract, shall be applied immediately after laying the premix carpet.

(6) Opening to Traffic

  Traffic shall not be allowed over the premix surface till seal coat is laid. After the seal coat is laid, traffic may be allowed in accordance with Clause 1305.

(7) Surface Finish and Quality Control

  The surface finish of construction shall conform to the requirements of Clause 1100. For control of the quality of materials and work carried out, relevant provision of Section 900 shall apply.

(8) Arrangements for Traffic

  During the period of construction, arrangements for traffic shall be made in accordance with the provisions of Clause 104.

(9) Measurement

  Open graded premix surfacing shall be measured as finished work, for the area instructed to be covered, in square meters.

(10) Payment

  Open-graded premix surfacing shall be paid as per contract unit rate which shall be the full and final compensation for the cost of compliance of all requirements of Clauses 1301 and 1311 in addition to those specified in Clause 112.

Source: DOR STANDARD SPECIFICATIONS FOR ROAD AND BRIDGE WORKS 2073 WITH AMENDMENT 2075
