Repository: Krisssna/Krishna

File: asphalt-calculator/pmcc.html
Close-Graded Premix Surfacing Specifications

CLOSE-GRADED PREMIX SURFACING/MIXED SEAL SURFACING

(1) Scope

  (a)

  The work shall consist of the preparation, laying and compaction of a close graded premix surfacing material of 20 mm thickness composed of graded aggregrates premixed with a bituminous binder on a previously prepared surface, in accordance with the requirements of these Specifications, to serve as a wearing course.

(b)

  Close graded premix surfacing shall be of Type A or Type B as specified in the Contract documents. Type A. grading is recommended for use in areas having rainfall more than 150 cm per year. In other areas Type B grading may be used.

(2) Materials

(a) Binder

  The binder shall be viscosity grade bitumen of a suitable grade as specified in the Contract, or as directed by the Engineer, and satisfying the requirements of IS: 73. For selection of grade of bitumen guidance may be taken from Table 13.1.

(b) Coarse Aggregates

  The aggregates shall conform to Clause 1309 (.2) (b) except that the water absorption shall be limited to a maximum of 1 percent. The Polished Stone Value, shall not be less than 55, when tested as per BS: 812-114.

(c) Fine Aggregates

  The fine aggregates shall consist of crushed rock, or natural sand or a mixture of both. These shall be clean, hard, durable, un-coated, mineral particles, dry; and free from injurious, soft or flaky particles and organic or deleterious substances.

(d) Aggregate Gradation

  The coarse and fine aggregates shall be so graded or combined as to conform to one or the other grading's given in Table 13.35, as specified in the contract.

Table 13.35: Aggregate Gradation

IS Sieve Designation (mm)	Cumulative Percent by Weight of Total Aggregate Passing	Type B	

13.2	-	100	

11.2	100	88-100	

5.6	52-88	31-52	

2.8	14-38	5-25	

0.090	0-5	0-5	

(e) Proportioning of Materials

  The total quantity of aggregates used for Type A or B close-graded premix surfacing shall be 0.27 cubic meter per square meter area. The quantity of binder used for premixing shall be 22.0 kg and 19.0 kg per 10 square meter area for Type A and Type B surfacing respectively.

(3) Construction Operations

(a) Weather and Seasonal Limitations

  The provisions of Clause 1301 (5) shall apply.

(b) Preparation of Surface

  The underlying surface on which the bituminous surfacing is to be laid shall be prepared, shaped and conditioned to the specified lines, grade and cross-section in accordance with Section 1100. A prime coat where needed shall be applied in accordance with Clause 1302 as directed by the Engineer.

(c) Tack Coat

  A tack coat complying with Clause 1302, shall be applied over the base preparatory to laying of the surfacing.

(d) Preparation of Premix

  Hot mix plant of appropriate capacity and type shall be used for the preparation of the mix material. The hot mix plant shall have separate dryer arrangement for heating aggregate.

  The temperature of the binder and aggregate at the time of mixing, laying and compaction shall be in conformity with the temperature given in Table 13.5. The difference in temperature between the binder and aggregate shall at no time exceed 14°C. Mixing shall be thorough to ensure that a homogeneous mix is obtained in which all particles of the aggregates are coated uniformly.

  The mix shall be immediately transported from the mixer to the point of use in suitable vehicles or hand barrows. The vehicles employed for transport shall be clean and the mix being transported covered in transit if so directed by the Engineer.

(e) Laying and Compaction

  The pre mixed material shall be spread on a previously prepared base to Clause 1301 by a paver unless specified otherwise in the Contract to the desired thickness, grades and cross fall (camber). The cross-fall shall check by means of camber boards and irregularities levelled out. Excessive use of blades or rakes shall be avoid. As soon as sufficient length of bituminous material has been laid, rolling shall commence with 8-10 ton rollers, smooth wheel tandem type or other approved equipment. Rolling shall begin at the edge and progress towards the centre longitudinally, except that on super elevated and uni-directional cambered portions, it shall progress from the lower to upper edge parallel to the centre line of the pavement. When the roller has passed over the whole area once, any high spots or depressions, which become apparent, shall be corrected by removing or adding premixed materials. Rolling shall then be continued until the entire surface has been rolled and c: ill the roller marks eliminated. In each pass of the roller the preceding track shall be overlapped uniformly by at least one third width. The roller wheels shall be kept damp to prevent the premix from adhering to the wheels. In no case shall fuel/lubricating oil be used for this purpose. Excess use of water for this purpose shall also be avoided.

  Rollers shall not stand on newly laid material. Rolling operations shall be completed in every respect before the temperature of the mix falls below the rolling temperature indicated in Table 13.5.

(4) Opening to Traffic

  Traffic may be allowed after completion of the final rolling when the mix has cooled down to the surrounding temperature. Speed restrictions may be imposed at initial stages.

(5) Surface Finish and Quality Control of Work

  The surface finish of construction shall conform to the requirements of Section 1100. For control on the quality of materials and the works carried out, the relevant provisions of Section 600 shall apply.

(6) Arrangements for Traffic

  During the period of construction, arrangements for traffic shall be in accordance with the provisions of Clause 104.

(7) Measurement

  Close-graded premix surfacing, Type A or B shall be measured as finished work, for the area specified to be covered, in square meters at a specified thickness. The area will be the net area covered.

(8) Payment

  Close-graded premix surfacing, Type A or B shall be paid as per contract unit rate which shall be the full and final compensation for the cost of compliance of all requirements of Clauses 1301 and 1310 in addition to those specified in Clause 112.

Source: DOR STANDARD SPECIFICATIONS FOR ROAD AND BRIDGE WORKS 2073 WITH AMENDMENT 2075

File: asphalt-calculator/sandasphalt.html
Sand Asphalt Specifications

SAND ASPHALT

(1) Scope

  This Clause covers the materials, method of construction and requirements for the construction of Sand Asphalt.

(2) Definition

  Sand Asphalt means a controlled, hot-mixed, hot-laid, plant mixture of sand and penetration grade bitumen.

(3) Materials

(a) Sand

  Sand shall consist of clean, tough, screened or crushed rough surfaced grains. As delivered to the mixer it shall be free from lumps or loosely bonded aggregations and the individual particles shall be free from adhering dust. It shall be non-plastic and Sand Equivalent shall be not less than 40. The grading shall be within the limits set out in the Table 13.38.

Table 13.38: Grading Requirement of Sand

Sieve Size (mm)	Percentage passing by weight	

4.750	100	

2.360	76-100	

0.600	27-90	

0.075	6-14	

Sand which fails to meet this requirement may be used provided it is first mixed with other mineral products to produce a mixture which falls within the grading limits of Table 13.38 and has the specified Marshall Test stability.

(b) Mineral Filler

  The mineral filler shall comply with Sub-Clause 1309 (3) (c).

(c) Binder

  The binder shall be paving bitumen of VG 10 complying with the requirements specified in Section 600.

(4) Requirements for Sand Asphalt

  The mixture shall comply with the following requirement:

Marshall Stability 50 blows (N): Min. 3,500

The proportion, by weight of total mixture, of bitumen shall be stated in the Special Specification or in the Bill of Quantities. This shall be termed the nominal binder content. The binder content of the working/job mix shall be instructed by the Engineer following laboratory and site trials. The Contractor shall carry out such tests as the Engineer may require to determine the optimum mix composition of the job mix.

(5) Mixing and Laying Sand Asphalt

  The mixture shall be transported, laid and compacted in accordance with Clause 1301. The minimum temperature of the mixture at the time of completion of rolling shall be not less than 80° C.

(6) Compaction

  Rolling shall be sequence of roller in such a manner that it will ensure the full specified compaction and at the same time will provide a finished surface within the tolerance laid down in this Specification. The minimum in-situ density shall be 87% of the density of the Marshall specimens compacted forms the Approved Job Mix.

(7) Quality Control

(a) Sampling

  Prior to use the Contractor shall supply the Engineer with samples of all materials proposed to be used. He shall carry out all the specified tests as the Engineer may require to satisfy himself that the material and proportions satisfy this Specification. No material shall be used, nor job mix adopted until they are approved in writing by the Engineer.

  Sampling of mixes shall normally be carried out at the mixing plant or from Lorries conveying the material from the mixing plant to the paver, but the Engineer may direct for sampling to be carried out form the paver, if there is any danger of segregation of the mix during transporting and spreading process.

(b) Process Control

  The minimum frequency of testing for process control shall be as given in the Table 5.2

  Routine inspection and testing shall be carried out by the Engineer to test the completed work for compliance with the dimensional tolerances, quality of material, density of compaction and any other requirements stated in this Specification.

  Any material and workmanship that do not comply with the requirements specified, shall be replaced by material and workmanship complying with their respective Specification.

(8) Measurement

  Sand Asphalt concrete shall be measured cubic meter as the product of the length and the compacted cross-sectional area of the sand asphalt laid as per drawing or as instructed by the Engineer.

(9) Payment

  The sand asphalt shall be paid as per contract unit rate which shall be the full and the final compensation for the cost of compliance of all requirements specified in Clause 1301 and 1312 in addition to those specified in Clause 112.

(10) Adjustment in Contract Unit Rate

  If any variation between the specified (nominal) rates of application of binder, sand and/or mineral filler and their respective rate of application actually used in the work as per the direction of the Engineer, the contract unit rate for asphalt concrete shall be adjusted as per contract unit rate of the respective material quoted by the Contractor for the purpose of this variation.

  The varied sand asphalt shall be paid as per adjusted rate.

Source: DOR STANDARD SPECIFICATIONS FOR ROAD AND BRIDGE WORKS 2073 With amendment 2075
